Repository: ZgInZg/welding-quality-inspection-dataset

# Welding Sample Set

## Structure

- `positive/images/`: positive sample images
- `positive/defect_analysis/`: defect-free annotations for positive samples
- `positive/parameters/`: welding parameter annotations for positive samples
- `negative/images/`: negative sample images
- `negative/defect_analysis/`: defect annotations for negative samples
- `negative/parameters/`: welding parameter annotations for negative samples

## Notes

- `positive` contains visually acceptable weld samples.
- `negative` contains weld samples with visible defects.
- All files are organized by sample ID so that image, defect annotation, and parameter annotation can be matched directly.

File: negative/parameters/0051.json
{
  "welding_parameters": {
    "consumables": {
      "wire_diameter": {
        "value": 1.2,
        "unit": "mm",
        "description": "Diameter of the filler wire"
      },
      "wire_grade": {
        "value": "WH50-6",
        "unit": null,
        "description": "AWS classification or model of the wire"
      }
    },
    "torch_geometry": {
      "wire_stick_out": {
        "value": 12,
        "unit": "mm",
        "description": "Length of un-melted electrode extending from the contact tip (ESO)"
      },
      "arc_length": {
        "value": 1.0,
        "unit": "mm",
        "description": "Distance from the wire tip to the workpiece surface (Wire tip to plate)"
      }
    },
    "process_control": {
      "process_package_id": {
        "value": 0,
        "unit": null,
        "description": "Specific welding schedule or job number"
      },
      "current_control_mode": {
        "value": "Amperage",
        "unit": null,
        "description": "Control based on specific current value"
      },
      "voltage_control_mode": {
        "value": "Separate",
        "unit": null,
        "description": "Voltage is set independently of current (Non-Synergic)"
      },
      "polarity_mode": {
        "value": "DC",
        "unit": null,
        "description": "Direct Current"
      }
    },
    "main_weld_phase": {
      "welding_current": {
        "value": 165,
        "unit": "A",
        "description": "Main amperage during travel"
      },
      "welding_voltage": {
        "value": 24.0,
        "unit": "V",
        "description": "Measured output voltage (Feedback)"
      },
      "travel_speed": {
        "value": 3.0,
        "unit": "mm/s",
        "description": "Speed of the robot/torch movement"
      }
    },
    "arc_start_phase": {
      "mode": {
        "value": "DC",
        "unit": null
      },
      "start_current": {
        "value": 145,
        "unit": "A",
        "description": "Hot start current"
      },
      "start_voltage": {
        "value": "23.8",
        "unit": "V"
      },
      "start_time": {
        "value": 0.02,
        "unit": "s",
        "description": "Duration of the start phase"
      }
    },
    "crater_fill_phase": {
      "mode": {
        "value": "DC",
        "unit": null
      },
      "crater_current": {
        "value": 105,
        "unit": "A",
        "description": "Current used to fill the weld crater"
      },
      "crater_voltage": {
        "value": "22.25",
        "unit": "V"
      },
      "crater_time": {
        "value": 0.7,
        "unit": "s",
        "description": "Duration of crater filling"
      }
    },
    "burnback_phase": {
      "burnback_current": {
        "value": 200,
        "unit": "A",
        "description": "Current applied to prevent wire sticking"
      },
      "burnback_voltage_trim": {
        "value": "22%",
        "unit": "Percentage"
      },
      "burnback_time": {
        "value": 0.05,
        "unit": "s",
        "description": "Time delay for burnback"
      }
    },
    "shielding_gas": {
      "composition": {
        "value": "Mixed Gas (80% Ar + 20% CO2)",
        "type": "M21",
        "description": "MAG welding gas mixture (ISO 14175-M21)"
      },
      "flow_rate": {
        "value": 17,
        "unit": "L/min",
        "description": "Volumetric flow rate of shielding gas"
      }
    }
  }
}

File: negative/parameters/0052.json
{
  "welding_parameters": {
    "consumables": {
      "wire_diameter": {
        "value": 1.2,
        "unit": "mm",
        "description": "Diameter of the filler wire"
      },
      "wire_grade": {
        "value": "WH50-6",
        "unit": null,
        "description": "AWS classification or model of the wire"
      }
    },
    "torch_geometry": {
      "wire_stick_out": {
        "value": 16,
        "unit": "mm",
        "description": "Length of un-melted electrode extending from the contact tip (ESO)"
      },
      "arc_length": {
        "value": 1.0,
        "unit": "mm",
        "description": "Distance from the wire tip to the workpiece surface (Wire tip to plate)"
      }
    },
    "process_control": {
      "process_package_id": {
        "value": 0,
        "unit": null,
        "description": "Specific welding schedule or job number"
      },
      "current_control_mode": {
        "value": "Amperage",
        "unit": null,
        "description": "Control based on specific current value"
      },
      "voltage_control_mode": {
        "value": "Separate",
        "unit": null,
        "description": "Voltage is set independently of current (Non-Synergic)"
      },
      "polarity_mode": {
        "value": "DC",
        "unit": null,
        "description": "Direct Current"
      }
    },
    "main_weld_phase": {
      "welding_current": {
        "value": 165,
        "unit": "A",
        "description": "Main amperage during travel"
      },
      "welding_voltage": {
        "value": 22.0,
        "unit": "V",
        "description": "Measured output voltage (Feedback)"
      },
      "travel_speed": {
        "value": 3.0,
        "unit": "mm/s",
        "description": "Speed of the robot/torch movement"
      }
    },
    "arc_start_phase": {
      "mode": {
        "value": "DC",
        "unit": null
      },
      "start_current": {
        "value": 145,
        "unit": "A",
        "description": "Hot start current"
      },
      "start_voltage": {
        "value": "21.8",
        "unit": "V"
      },
      "start_time": {
        "value": 0.02,
        "unit": "s",
        "description": "Duration of the start phase"
      }
    },
    "crater_fill_phase": {
      "mode": {
        "value": "DC",
        "unit": null
      },
      "crater_current": {
        "value": 105,
        "unit": "A",
        "description": "Current used to fill the weld crater"
      },
      "crater_voltage": {
        "value": "22.25",
        "unit": "V"
      },
      "crater_time": {
        "value": 0.7,
        "unit": "s",
        "description": "Duration of crater filling"
      }
    },
    "burnback_phase": {
      "burnback_current": {
        "value": 200,
        "unit": "A",
        "description": "Current applied to prevent wire sticking"
      },
      "burnback_voltage_trim": {
        "value": "22%",
        "unit": "Percentage"
      },
      "burnback_time": {
        "value": 0.05,
        "unit": "s",
        "description": "Time delay for burnback"
      }
    },
    "shielding_gas": {
      "composition": {
        "value": "Mixed Gas (80% Ar + 20% CO2)",
        "type": "M21",
        "description": "MAG welding gas mixture (ISO 14175-M21)"
      },
      "flow_rate": {
        "value": 17,
        "unit": "L/min",
        "description": "Volumetric flow rate of shielding gas"
      }
    }
  }
}

File: negative/parameters/0054.json
{
  "welding_parameters": {
    "consumables": {
      "wire_diameter": {
        "value": 1.2,
        "unit": "mm",
        "description": "Diameter of the filler wire"
      },
      "wire_grade": {
        "value": "WH50-6",
        "unit": null,
        "description": "AWS classification or model of the wire"
      }
    },
    "torch_geometry": {
      "wire_stick_out": {
        "value": 22,
        "unit": "mm",
        "description": "Length of un-melted electrode extending from the contact tip (ESO)"
      },
      "arc_length": {
        "value": 2.5,
        "unit": "mm",
        "description": "Distance from the wire tip to the workpiece surface (Wire tip to plate)"
      }
    },
    "process_control": {
      "process_package_id": {
        "value": 0,
        "unit": null,
        "description": "Specific welding schedule or job number"
      },
      "current_control_mode": {
        "value": "Amperage",
        "unit": null,
        "description": "Control based on specific current value"
      },
      "voltage_control_mode": {
        "value": "Separate",
        "unit": null,
        "description": "Voltage is set independently of current (Non-Synergic)"
      },
      "polarity_mode": {
        "value": "DC",
        "unit": null,
        "description": "Direct Current"
      }
    },
    "main_weld_phase": {
      "welding_current": {
        "value": 180,
        "unit": "A",
        "description": "Main amperage during travel"
      },
      "welding_voltage": {
        "value": 24.6,
        "unit": "V",
        "description": "Measured output voltage (Feedback)"
      },
      "travel_speed": {
        "value": 4.0,
        "unit": "mm/s",
        "description": "Speed of the robot/torch movement"
      }
    },
    "arc_start_phase": {
      "mode": {
        "value": "DC",
        "unit": null
      },
      "start_current": {
        "value": 160,
        "unit": "A",
        "description": "Hot start current"
      },
      "start_voltage": {
        "value": "24.4",
        "unit": "V"
      },
      "start_time": {
        "value": 0.02,
        "unit": "s",
        "description": "Duration of the start phase"
      }
    },
    "crater_fill_phase": {
      "mode": {
        "value": "DC",
        "unit": null
      },
      "crater_current": {
        "value": 100,
        "unit": "A",
        "description": "Current used to fill the weld crater"
      },
      "crater_voltage": {
        "value": "24.5",
        "unit": "V"
      },
      "crater_time": {
        "value": 2.5,
        "unit": "s",
        "description": "Duration of crater filling"
      }
    },
    "burnback_phase": {
      "burnback_current": {
        "value": 200,
        "unit": "A",
        "description": "Current applied to prevent wire sticking"
      },
      "burnback_voltage_trim": {
        "value": "22%",
        "unit": "Percentage"
      },
      "burnback_time": {
        "value": 0.05,
        "unit": "s",
        "description": "Time delay for burnback"
      }
    },
    "shielding_gas": {
      "composition": {
        "value": "Mixed Gas (80% Ar + 20% CO2)",
        "type": "M21",
        "description": "MAG welding gas mixture (ISO 14175-M21)"
      },
      "flow_rate": {
        "value": 17,
        "unit": "L/min",
        "description": "Volumetric flow rate of shielding gas"
      }
    }
  }
}
